Repository: Oli-26/Numeria

# Numeria

A mathematics learning app built with Blazor WebAssembly and Capacitor for Android. Learn topics from calculus to topology through interactive lessons, quizzes, and challenges.

## Features

### Core Learning
- **16 topics, 140 lessons** covering calculus, linear algebra, topology, number theory, probability, group theory, graph theory, differential geometry, set theory, fractals, Fourier analysis, complex analysis, theory of computation, philosophy of math, combinatorics, and differential equations
- **7 question types**: multiple choice, fill-in, true/false, concept matching, proof ordering, find-the-error, and visual identification
- **Worked examples** with step-by-step guided problem solving
- **Spaced repetition** review system for long-term retention
- **Formula Codex** reference for common formulas across topics

### Gamification
- **XP and leveling** system with streak tracking
- **Mastery challenges** with 4 tiers per topic (Apprentice, Adept, Master, Grandmaster)
- **Daily challenges** with bonus XP
- **Achievements** for milestones
- **Shop** with purchasable power-ups (XP boosts, streak freezes, hint packs) and unlockable features
- **Leaderboard** with online score submission
- **Completion cards** earned for finishing topics

### Extras
- **Proof Builder** — construct mathematical proofs from logical blocks
- **Mistake Museum** — spot errors in worked solutions
- **What If? Playground** — interactive math experiments with visualizations
- **Hall of Fame** — mathematician biographies with a Top Trumps card game
- **Compendium of Constants** — explore famous mathematical constants
- **Fortune Cookies** — daily math quotes and fun facts
- **Notepad** — scratchpad available during quizzes

### App
- 4 themes: default, dark, chalkboard, neon, blueprint
- Onboarding flow with personalized topic suggestions
- Session persistence — resume lessons and quizzes where you left off
- Profile page with detailed statistics and study history
- Shareable profile cards
- Sound effects and animations

## Tech Stack

- **Frontend**: Blazor WebAssembly (.NET 8)
- **Mobile**: Capacitor 8 (Android)
- **Data**: Static JSON files loaded via HttpClient
- **Storage**: Browser localStorage for user progress
- **Styling**: Vanilla CSS with CSS custom properties for theming

No backend server required — the app runs entirely client-side.

### Prerequisites
- [.NET 8 SDK](https://dotnet.microsoft.com/download/dotnet/8.0)
- [Node.js](https://nodejs.org/) (for Capacitor)
- [Android Studio](https://developer.android.com/studio) (for Android builds)

### Run in Browser
```bash
dotnet run
```
Opens at `http://localhost:5085` by default.

# Publish the Blazor app
dotnet publish -c Release -o publish

# Sync with Capacitor
npx cap sync android

# Open in Android Studio
npx cap open android
```

Or build the APK directly:
```bash
cd android
./gradlew assembleDebug
```

The APK will be at `android/app/build/outputs/apk/debug/app-debug.apk`.

## Project Structure

```
├── Pages/                  # 22 Razor page components
├── Components/             # Shared components (QuizComponent, Icon, Notepad, etc.)
├── Services/               # Business logic (quiz engine, gamification, progress, etc.)
├── Data/                   # Repository interfaces and implementations
├── Models/                 # Data models (UserProfile, Question, Topic, etc.)
├── Layout/                 # MainLayout with nav bar
├── Shared/                 # NavBar component
├── wwwroot/
│   ├── css/                # Global styles + theme files
│   ├── data/               # All lesson, question, and content JSON files
│   ├── js/                 # Canvas visualizations, sound effects
│   └── img/                # Avatars and badges
├── android/                # Capacitor Android project
├── Program.cs              # Service registration and app startup
└── capacitor.config.json   # Capacitor configuration
```

## Content Structure

Each topic has its own directory under `wwwroot/data/` containing:
- `lessons.json` — lesson definitions with concepts and content
- `questions.json` — quiz questions for all lessons
- `mastery-questions.json` — harder questions for mastery challenges

Global data files:
- `topics.json` — topic metadata (name, color, difficulty, lesson count)
- `achievements.json` — achievement definitions and conditions
- `shop.json` — shop items and pricing
- `formula-codex.json` — formula reference entries
- `proof-challenges.json` — proof builder puzzles
- `mistake-challenges.json` — mistake museum puzzles
- `fortune-cookies.json` — daily quotes and facts

## Adding Content

To add a new topic:
1. Add the topic entry to `wwwroot/data/topics.json`
2. Create `wwwroot/data/{topic-id}/lessons.json` with lesson definitions
3. Create `wwwroot/data/{topic-id}/questions.json` with quiz questions
4. Create `wwwroot/data/{topic-id}/mastery-questions.json` for mastery challenges
5. Add the topic icon to the `GetTopicIcon` switch in `Pages/Index.razor`

File: wwwroot/data/mat-biomaterials/citations.json
{
  "biom-01-c3": [
    {
      "id": "1",
      "text": "David F. Williams (2019). Specifications for Innovative, Enabling Biomaterials Based on the Principles of Biocompatibility Mechanisms. Frontiers in Bioengineering and Biotechnology.",
      "url": "https://www.frontiersin.org/journals/bioengineering-and-biotechnology/articles/10.3389/fbioe.2019.00255/full",
      "quote": "the ability of a material to perform with an appropriate host response in a specific application.",
      "claim": "The 1987 Williams definition is the ability of a material to perform with an appropriate host response in a specific application.",
      "kind": "paper",
      "doi": "10.3389/fbioe.2019.00255",
      "isbn": null,
      "verified": "quote on page"
    }
  ],
  "biom-03-c3": [
    {
      "id": "1",
      "text": "Larry L. Hench, Julian R. Jones (2015). Bioactive Glasses: Frontiers and Challenges. Frontiers in Bioengineering and Biotechnology.",
      "url": "https://pmc.ncbi.nlm.nih.gov/articles/PMC4663244",
      "quote": "Bioactive glasses were discovered in 1969 and provided for the first time an alternative to nearly inert implant materials.",
      "claim": "Larry Hench's 1969 discovery: a specific silicate glass composition (45S5 Bioglass: 45 SiO₂, 24.5 Na₂O, 24.5 CaO, 6 P₂O₅ wt%) bonds chemically to bone via a five-stage surface reaction.",
      "kind": "paper",
      "doi": "10.3389/fbioe.2015.00194",
      "isbn": null,
      "verified": "quote on page"
    }
  ],
  "biom-05-c2": [
    {
      "id": "1",
      "text": "M. D. Pierschbacher, E. Ruoslahti (1984). Cell attachment activity of fibronectin can be duplicated by small synthetic fragments of the molecule. Nature.",
      "url": "https://doi.org/10.1038/309030a0",
      "quote": "The ability of fibronectin to bind cells can be accounted for by the tetrapeptide",
      "claim": "Erkki Ruoslahti's 1984 identification turned it into the most-used cell-adhesion peptide in biomaterials.",
      "kind": "paper",
      "doi": "10.1038/309030a0",
      "isbn": null,
      "verified": "quote on page"
    }
  ],
  "biom-08-c2": [
    {
      "id": "1",
      "text": "Stefan Wilhelm, Warren C. W. Chan et al (2016). Analysis of nanoparticle delivery to tumours. Nature Reviews Materials (reported by University of Toronto Engineering News).",
      "url": "https://news.engineering.utoronto.ca/many-nanoparticle-based-drugs-reach-tumours-less-one-per-cent-u-t-engineering-study-shows/",
      "quote": "the median value was about 0.7 per cent of injected nanoparticles reaching their targets",
      "claim": "Chan's 2016 meta-analysis: median 0.7% of injected nanoparticle dose reaches tumors.",
      "kind": "paper",
      "doi": "10.1038/natrevmats.2016.14",
      "isbn": null,
      "verified": "quote on page"
    }
  ]
}

File: wwwroot/data/mat-biomaterials/lessons.json
[
  {
    "id": "biom-01",
    "topicId": "mat-biomaterials",
    "order": 1,
    "title": "Biocompatibility and the Foreign Body Response",
    "description": "What the body does to anything you implant in it",
    "xpReward": 100,
    "concepts": [
      {
        "id": "biom-01-c1",
        "title": "The First Five Minutes: Protein Adsorption and the Vroman Effect",
        "contentHtml": "<p>The instant a biomaterial contacts blood or interstitial fluid, water hits the surface, then ions, then a rush of proteins. Within milliseconds, a 2-10 nm protein layer coats every implant, and that layer is what cells encounter. Engineers who forget this design for the wrong interface.</p><p>The <strong>Vroman effect</strong> describes how small abundant proteins (albumin, ~50 mg/mL in plasma) arrive first because they diffuse fastest. Over seconds to hours, larger, less abundant, higher-affinity proteins displace them: fibrinogen, then high-molecular-weight kininogen, then complement C3 and immunoglobulins. The final adsorbed layer determines which cells stick and how aggressively the immune system reacts.</p><p>Hydrophobic surfaces (silicone, PTFE) adsorb proteins strongly and tend to denature them, exposing previously hidden epitopes that look foreign. Hydrophilic, neutral surfaces (PEG, zwitterionic polymers) resist protein adsorption, which is the basis for most antifouling strategies.</p>",
        "mathExpressions": ["\\Gamma(t) = \\Gamma_{eq}(1 - e^{-k_{ads} t}) \\quad \\text{(Langmuir adsorption kinetics)}"],
        "visualizationType": null,
        "visualizationConfig": null
      },
      {
        "id": "biom-01-c2",
        "title": "The Foreign Body Response Cascade",
        "contentHtml": "<p>After protein adsorption comes acute inflammation. Neutrophils arrive within hours, attempting (and failing) to phagocytose objects orders of magnitude larger than themselves. They release reactive oxygen species, proteases, and cytokines, then die. Macrophages take over within 1-3 days.</p><p>If the implant is small (under ~10 μm), macrophages eat it. If it's larger, they fuse into <strong>foreign body giant cells</strong>, multinucleated cells that can contain dozens of nuclei and persist for the life of the implant. They secrete cytokines (TNF-α, IL-6, IL-1β) that recruit fibroblasts, kicking off chronic inflammation.</p><p>The endpoint, weeks to months later, is fibrous encapsulation, a dense avascular collagen capsule 50-200 μm thick that walls the implant off from the body. For a hip replacement this is fine. For a glucose sensor it's catastrophic, because the capsule blocks diffusion, the signal drifts and the device dies in 7-14 days. Encapsulation is a major reason long-lived implantable glucose monitors are so hard to build. Most commercial CGM sensors are replaced every 1-2 weeks, and the fully implanted Eversense sensor needed a steroid-eluting design to reach months (up to a year in its 2024 version).</p>",
        "mathExpressions": ["\\text{neutrophils} \\to \\text{macrophages} \\to \\text{FBGCs} \\to \\text{fibrous capsule}"],
        "visualizationType": null,
        "visualizationConfig": null
      },
      {
        "id": "biom-01-c3",
        "title": "Defining Biocompatibility: It's Application-Specific",
        "contentHtml": "<p>\"Biocompatible\" doesn't mean \"inert.\" The 1987 Williams definition is <em>the ability of a material to perform with an appropriate host response in a specific application</em>. The right response for a hip stem (osseointegration with bone) is wrong for a vascular graft (endothelialization without thrombosis) and wrong again for a resorbable suture (controlled degradation with mild inflammation).</p><p>Modern biocompatibility splits into cytotoxicity (whether it kills cells), genotoxicity (whether it damages DNA), hemocompatibility (whether it triggers clotting or hemolysis), immunogenicity (whether it provokes adaptive immunity), carcinogenicity (whether it causes tumors over decades) and systemic toxicity (whether leached species harm distant organs). The ISO 10993 standard codifies tests for each.</p><p>Real failure modes rarely come from acute toxicity, since modern materials pass the basic tests. The trouble is chronic: metal ions from CoCrMo hips causing pseudotumors, BPA leaching from polycarbonate, silicone bleed from breast implants, particulate debris driving osteolysis around joint replacements. Ten-year clinical trials often miss these long-timescale and systemic effects.</p>",
        "mathExpressions": null,
        "visualizationType": null,
        "visualizationConfig": null
      }
    ],
    "quizQuestionIds": ["biom-q01", "biom-q02", "biom-q03", "biom-q04", "biom-q05", "biom-q06", "biom-q07", "biom-q08"],
    "puzzleId": null
  },
  {
    "id": "biom-02",
    "topicId": "mat-biomaterials",
    "order": 2,
    "title": "Metals for Implants",
    "description": "Titanium, cobalt-chrome, magnesium, and why stainless steel lost",
    "xpReward": 110,
    "concepts": [
      {
        "id": "biom-02-c1",
        "title": "Titanium and Ti-6Al-4V: The Workhorse",
        "contentHtml": "<p><strong>Ti-6Al-4V</strong> (6% aluminum, 4% vanadium, balance titanium) is the most-implanted structural metal in the body. Density 4.43 g/cm³: about half steel's. Yield strength ~880 MPa. Elastic modulus ~110 GPa. Its protection comes from the spontaneous 3-5 nm <strong>TiO₂ passivation layer</strong> that reforms in milliseconds if scratched, blocking corrosion and ion release.</p><p>That oxide also enables <strong>osseointegration</strong>: bone bonds directly to titanium oxide without a fibrous interlayer. Brånemark's 1965 dental implant work proved this and launched a billion-dollar industry. Surface treatments (acid etching, sandblasting with bioactive ceramic, anodization to grow nanotubes) accelerate the process from months to weeks.</p><p>Two persistent worries: <strong>stress shielding</strong> (titanium at 110 GPa is still 5-10x stiffer than cortical bone at 10-25 GPa, so it bears load the bone should and the bone resorbs around the implant); and <strong>vanadium toxicity</strong> concerns, which drove development of Ti-6Al-7Nb and vanadium-free alloys like Ti-13Nb-13Zr with even lower modulus (~80 GPa). Beta-titanium alloys are pushing toward 50-60 GPa to better match bone.</p>",
        "mathExpressions": ["E_{Ti} \\approx 110 \\text{ GPa} \\quad E_{bone} \\approx 10\\text{-}25 \\text{ GPa} \\quad \\text{(stress shielding ratio)}"],
        "visualizationType": null,
        "visualizationConfig": null
      },
      {
        "id": "biom-02-c2",
        "title": "CoCrMo and the Wear Particle Problem",
        "contentHtml": "<p><strong>Cobalt-chromium-molybdenum</strong> alloys (e.g., ASTM F75, F1537) dominate articulating surfaces (femoral heads, knee bearings) because they're hard (HRC 30-45), wear-resistant, and corrosion-resistant via a Cr₂O₃ passivation layer. They're also stiff (E ≈ 230 GPa) and dense (8.3 g/cm³), so usually paired with titanium stems.</p><p>The dark side: <strong>metal-on-metal hip implants</strong>. Marketed in the 2000s for low wear, MoM articulations released sub-micron Co and Cr particles into surrounding tissue. By 2010 the FDA and UK MHRA were issuing safety alerts: pseudotumors, ALVAL (aseptic lymphocytic vasculitis-associated lesion), elevated blood Co levels (sometimes &gt;100 μg/L causing neurological and cardiac toxicity, \"cobaltism\"). The DePuy ASR recall covered ~93,000 hips. Most surgeons abandoned MoM by 2015.</p><p>The lesson: corrosion resistance at the bulk level doesn't predict particulate behavior at the bearing interface, and small ions in large numbers cause systemic problems that don't show up in cell-culture cytotoxicity tests. Modern hips have returned to ceramic-on-polyethylene or ceramic-on-ceramic. CoCrMo remains standard for knees and dental work.</p>",
        "mathExpressions": null,
        "visualizationType": null,
        "visualizationConfig": null
      },
      {
        "id": "biom-02-c3",
        "title": "Bioresorbable Magnesium: The Vanishing Implant",
        "contentHtml": "<p>For temporary implants (bone screws that fix a fracture, then dissolve) permanent metals are overkill and require removal surgery. <strong>Magnesium alloys</strong> (Mg-Ca, Mg-Zn-Y, MAGNEZIX WE43) corrode in physiological fluid via <code>Mg + 2H₂O → Mg(OH)₂ + H₂</code>, releasing biocompatible Mg²⁺ ions and hydrogen gas. Mg's elastic modulus (~45 GPa) is closer to bone than any other structural metal: almost zero stress shielding.</p><p>The challenge: untreated Mg corrodes too fast (weeks), generating subcutaneous gas pockets and losing strength before bone heals. Alloying with Ca, Zn, rare earths, plus surface coatings (PEO, polymer overlays) extend service to 6-18 months. MAGNEZIX screws (Syntellix) have been CE-marked since 2013 for hand and foot fracture fixation; over 100,000 implanted globally as of the early 2020s.</p><p>Bioresorbable iron and zinc alloys are following: Fe degrades too slowly, pure Zn is mechanically weak, but Zn-Mg and Zn-Li alloys may hit the sweet spot. The bigger frontier is bioresorbable cardiovascular stents, where polymer (PLLA) versions like Abbott's Absorb famously failed clinically; metallic Mg stents (BIOTRONIK Magmaris) are still in play.</p>",
        "mathExpressions": ["Mg + 2H_2O \\to Mg(OH)_2 + H_2 \\uparrow"],
        "visualizationType": null,
        "visualizationConfig": null
      }
    ],
    "quizQuestionIds": ["biom-q09", "biom-q10", "biom-q11", "biom-q12", "biom-q13", "biom-q14", "biom-q15", "biom-q16"],
    "puzzleId": null
  },
  {
    "id": "biom-03",
    "topicId": "mat-biomaterials",
    "order": 3,
    "title": "Bioceramics and Bioactive Glass",
    "description": "Alumina, zirconia, hydroxyapatite, and the glass that bonds to bone",
    "xpReward": 120,
    "concepts": [
      {
        "id": "biom-03-c1",
        "title": "Inert Ceramics: Alumina and Zirconia Bearings",
        "contentHtml": "<p><strong>High-purity alumina (Al₂O₃)</strong> is hard (Mohs 9), wear-resistant, and essentially inert in vivo. Hip femoral heads were first made of alumina in the 1970s. The problem: alumina is brittle (fracture toughness K_IC ~ 4 MPa·m^½), and a ceramic head fracturing in vivo is catastrophic, tiny shards mince the surrounding tissue.</p><p><strong>Yttria-stabilized zirconia (Y-TZP)</strong> doubled toughness to ~9 MPa·m^½ via <strong>transformation toughening</strong>: a crack tip's stress field triggers a tetragonal-to-monoclinic phase transformation that absorbs energy and locally compresses the crack. But it backfired: in moist environments at body temperature, slow t→m transformation (\"low-temperature degradation,\" LTD) caused gradual surface roughening. The 2001 St-Gobain Prozyr recall pulled ~400 femoral heads with elevated fracture rates.</p><p>The current standard is <strong>zirconia-toughened alumina (ZTA, e.g., BIOLOX delta)</strong>: ~75% alumina + 25% zirconia + small chromium oxide and strontium aluminate additions. Combines alumina's LTD-resistance with zirconia's toughening. Fracture rates of modern ceramic-on-ceramic hips are below 1 in 10,000: comparable to or better than metal heads, with vanishingly low wear.</p>",
        "mathExpressions": ["K_{IC}: \\text{alumina} \\sim 4, \\text{ Y-TZP} \\sim 9, \\text{ ZTA} \\sim 6\\text{-}8 \\text{ MPa}\\cdot m^{1/2}"],
        "visualizationType": null,
        "visualizationConfig": null
      },
      {
        "id": "biom-03-c2",
        "title": "Hydroxyapatite: Bone's Own Ceramic",
        "contentHtml": "<p>Bone mineral is roughly 70% <strong>hydroxyapatite (HA, Ca₁₀(PO₄)₆(OH)₂)</strong> in a collagen matrix. Synthetic HA, made by precipitation or hydrothermal synthesis, is osteoconductive, bone grows along it, and partially osteoinductive at the right Ca/P ratio (1.67 stoichiometric).</p><p>Pure sintered HA is too brittle for load-bearing implants. Its dominant clinical use is as a <strong>plasma-sprayed coating</strong> 50-150 μm thick on titanium hip stems and dental implants, accelerating bone bonding and increasing pull-out strength 2-3x in the first year. Concerns about coating delamination over decades drove a partial shift back to bare titanium with surface texturing.</p><p><strong>β-tricalcium phosphate (β-TCP)</strong> resorbs faster than HA, useful for bone-graft substitutes that should disappear as bone replaces them. Biphasic calcium phosphates blend HA and β-TCP for tunable resorption. <strong>Calcium phosphate cements</strong> set in situ via dissolution-precipitation (e.g., Norian SRS) and are injected into vertebral compression fractures (kyphoplasty).</p>",
        "mathExpressions": ["\\text{Ca}_{10}(\\text{PO}_4)_6(\\text{OH})_2 \\quad \\text{Ca/P} = 1.67"],
        "visualizationType": null,
        "visualizationConfig": null
      },
      {
        "id": "biom-03-c3",
        "title": "Bioactive Glass: 45S5 and the Bone-Bonding Surface Reaction",
        "contentHtml": "<p>Larry Hench's 1969 discovery: a specific silicate glass composition (<strong>45S5 Bioglass</strong>: 45 SiO₂, 24.5 Na₂O, 24.5 CaO, 6 P₂O₅ wt%) bonds chemically to bone via a five-stage surface reaction. Cation exchange leaches Na⁺/Ca²⁺, raises local pH, hydrolyzes Si-O-Si bonds, condenses a silica-rich gel, then precipitates a carbonate-substituted hydroxyapatite layer indistinguishable from bone mineral. Bone osteoblasts attach directly to this layer.</p><p>Bioactive glasses uniquely show both osteoconduction and osteoinduction (the dissolution products upregulate osteoblast gene expression: the so-called \"Hench effect\"). 45S5 is FDA-cleared for periodontal repair (PerioGlas) and middle-ear ossicular reconstruction. Particulate Bioglass also has antibacterial activity (likely via local pH spike and ion release).</p><p>Newer compositions push further. <strong>13-93 borate glass</strong> degrades faster and supports angiogenesis; it's used in chronic wound dressings (Mirragen). <strong>45S5 scaffolds</strong> for bone tissue engineering are 3D-printed with tailored porosity, but pure glass scaffolds are still mechanically fragile (compressive strengths under 10 MPa), ongoing work composites them with PCL or PLGA for handleable strength while preserving bioactivity.</p>",
        "mathExpressions": ["45 \\text{SiO}_2 + 24.5 \\text{Na}_2\\text{O} + 24.5 \\text{CaO} + 6 \\text{P}_2\\text{O}_5 \\;(\\text{wt\\%})"],
        "visualizationType": null,
        "visualizationConfig": null
      }
    ],
    "quizQuestionIds": ["biom-q17", "biom-q18", "biom-q19", "biom-q20", "biom-q21", "biom-q22", "biom-q23", "biom-q24"],
    "puzzleId": null
  },
  {
    "id": "biom-04",
    "topicId": "mat-biomaterials",
    "order": 4,
    "title": "Polymers: From PEEK to PLGA",
    "description": "Permanent and resorbable plastics in the body",
    "xpReward": 130,
    "concepts": [
      {
        "id": "biom-04-c1",
        "title": "Permanent Polymers: PEEK, UHMWPE, PMMA, Silicone",
        "contentHtml": "<p><strong>UHMWPE</strong> (ultra-high molecular weight polyethylene, Mw ~3-6 million Da) is the polymer in essentially every total joint replacement. It articulates against metal or ceramic in hips and knees. Wear particles drive <strong>osteolysis</strong>: debris-fed macrophages secrete RANKL, activating osteoclasts that resorb bone around the implant, causing aseptic loosening. Cross-linking via gamma irradiation (~75-100 kGy) reduced wear ~80% in modern hips, but oxidation embrittlement remains a concern; vitamin E doping (e.g., E-Poly) traps free radicals and is now standard.</p><p><strong>PEEK</strong> (polyetheretherketone) is a high-performance thermoplastic with elastic modulus (~3.6 GPa, or up to ~18 GPa filled with carbon fiber) close enough to cortical bone to reduce stress shielding. Radiolucent (X-ray-transparent), so a PEEK spinal cage doesn't obscure imaging like titanium does. Now standard for cervical and lumbar interbody fusion.</p><p><strong>PMMA</strong> (polymethyl methacrylate) is bone cement: mixed and injected during hip and knee surgeries, polymerizing exothermically (~60-80°C, occasionally causing thermal necrosis) and locking the prosthesis to bone. <strong>Silicone</strong> (PDMS) is used for breast implants, finger joints, and catheter coatings; capsular contracture and silicone bleed remain known long-term complications.</p>",
        "mathExpressions": ["E_{UHMWPE} \\approx 1 \\text{ GPa}, \\quad E_{PEEK} \\approx 3.6 \\text{ GPa}, \\quad E_{CFR-PEEK} \\approx 18 \\text{ GPa}"],
        "visualizationType": null,
        "visualizationConfig": null
      },
      {
        "id": "biom-04-c2",
        "title": "Bioresorbable Polyesters: PLA, PGA, PLGA, PCL",
        "contentHtml": "<p>Aliphatic polyesters dominate resorbable implants because their ester bonds hydrolyze cleanly to non-toxic acids. <strong>Polyglycolic acid (PGA)</strong> resorbs fastest (~3 months). <strong>Polylactic acid (PLA)</strong>, in L (PLLA) or D,L racemic forms, takes 1-5 years depending on crystallinity. <strong>PLGA</strong> copolymers tune degradation anywhere between the PGA and PLA rates (50:50 PLGA degrades in ~1-2 months). <strong>Polycaprolactone (PCL)</strong> takes 2-4 years and stays soft and tough, popular for slow-release drug delivery and tissue engineering scaffolds.</p><p>Clinically used polymers include <strong>Vicryl</strong> (PLGA 90:10) sutures, <strong>Maxon</strong> (PGA-trimethylene carbonate), bioresorbable bone screws (Smith &amp; Nephew BIOSORB), and the <strong>Lupron Depot</strong> drug delivery system using PLGA microspheres for monthly leuprolide release in prostate cancer therapy.</p><p>The complication: <strong>autocatalytic bulk degradation</strong>. Acidic carboxylic-acid degradation products accumulate inside the implant faster than they diffuse out, accelerating local hydrolysis. The interior becomes acidic (pH 2-3 has been measured inside thick PLGA implants), causing sterile abscesses and cyst-like fluid pockets, and triggering inflammation despite the polymer being \"biocompatible\" in chip form. Thin films and porous scaffolds suffer less; thick monoliths are problematic.</p>",
        "mathExpressions": ["-(C(=O)-O-CHR-)_n + n H_2O \\to n \\text{ HOOC-CHR-OH}"],
        "visualizationType": null,
        "visualizationConfig": null
      },
      {
        "id": "biom-04-c3",
        "title": "Natural Polymers: Collagen, Chitosan, Silk",
        "contentHtml": "<p>Synthetic polymers are reproducible and clean; natural polymers are bioactive but variable. <strong>Type I collagen</strong> from bovine or porcine skin or tendon is the most-used natural biomaterial: hemostatic sponges, dermal substitutes (Integra), wound dressings, and cell-culture scaffolds. Cells recognize its RGD and GFOGER sequences and attach without functionalization. Concerns: prion/viral transmission (now well-controlled by purification), and immunogenicity from residual non-collagenous proteins.</p><p><strong>Chitosan</strong>, deacetylated chitin from crustacean shells or fungi, is cationic, mucoadhesive, antimicrobial, and forms hydrogels at physiological pH. Used in hemostatic dressings (HemCon, Celox: adopted by NATO militaries), wound healing, and cartilage scaffolds. Variability between sources (deacetylation degree 60-95%, molecular weight) is the manufacturing headache.</p><p><strong>Silk fibroin</strong>, regenerated from <em>Bombyx mori</em> cocoons, is mechanically strong (tensile strength ~500 MPa for native fiber, ~50-100 MPa for regenerated films), slowly resorbed by proteolysis (months to years), and tunable via β-sheet content. Used for sutures (medical-grade silk has been clinical for over a century) and increasingly for nerve guides, vascular grafts, and bone scaffolds. Tufts spinout Sofregen makes silk-based void fillers; Allergan's Seri Surgical Scaffold (silk mesh for soft tissue support) was acquired and discontinued amid the broader transition away from surgical mesh.</p>",
        "mathExpressions": null,
        "visualizationType": null,
        "visualizationConfig": null
      }
    ],
    "quizQuestionIds": ["biom-q25", "biom-q26", "biom-q27", "biom-q28", "biom-q29", "biom-q30", "biom-q31", "biom-q32"],
    "puzzleId": null
  },
  {
    "id": "biom-05",
    "topicId": "mat-biomaterials",
    "order": 5,
    "title": "Surface Engineering",
    "description": "RGD peptides, PEG brushes, and the war on protein adsorption",
    "xpReward": 140,
    "concepts": [
      {
        "id": "biom-05-c1",
        "title": "Roughness, Wettability, and Plasma Treatment",
        "contentHtml": "<p>Cells feel topography. Smooth (Ra &lt; 0.5 μm) titanium surfaces support endothelial monolayers but bond bone weakly. Sand-blasted, acid-etched (\"SLA\") surfaces with Ra ~1-2 μm are the dental-implant standard: they roughly triple bone-to-implant contact at 4 weeks vs polished titanium. At the nanoscale, anodized TiO₂ nanotubes (15-100 nm diameter) tune mesenchymal stem cell differentiation: ~15 nm favors adhesion, ~70-100 nm favors osteogenic differentiation.</p><p>Wettability (water contact angle θ) governs protein adsorption. Hydrophobic surfaces (θ &gt; 90°, e.g., PTFE θ ~108°) attract hydrophobic protein domains and tend to denature proteins. Moderately hydrophilic surfaces (θ ~30-60°) usually maximize cell adhesion. Superhydrophilic surfaces (θ &lt; 10°, fresh plasma-treated TiO₂) bind proteins in their native state and accelerate osseointegration.</p><p><strong>Plasma treatment</strong> (oxygen, ammonia, argon) introduces polar groups (-OH, -COOH, -NH₂) onto polymer surfaces, raising surface energy and enabling further covalent functionalization. The catch: plasma effects decay over days as the surface reorganizes to bury polar groups (\"hydrophobic recovery\"); plasma-treated devices need use-by dates or vacuum packaging.</p>",
        "mathExpressions": ["\\cos\\theta = \\frac{\\gamma_{SV} - \\gamma_{SL}}{\\gamma_{LV}} \\quad \\text{(Young's equation)}"],
        "visualizationType": null,
        "visualizationConfig": null
      },
      {
        "id": "biom-05-c2",
        "title": "Bioactive Functionalization: RGD and Beyond",
        "contentHtml": "<p>The tripeptide <strong>RGD</strong> (Arg-Gly-Asp) is the integrin-binding motif found in fibronectin, vitronectin, and many ECM proteins. Erkki Ruoslahti's 1984 identification turned it into the most-used cell-adhesion peptide in biomaterials. Tethering RGD to an inert surface (PEG hydrogel, titanium via silane chemistry) gives precise control: cells attach via specific integrins (αvβ3, α5β1) without the noise of nonspecific protein adsorption.</p><p>RGD-functionalized surfaces support attachment but not always full activation; longer fibronectin-derived sequences (PHSRN synergy site, GRGDSP, cyclic RGD with constrained conformation) can be more potent. <strong>BMP-2 and BMP-7 peptide mimetics</strong>, <strong>collagen-mimetic peptides (GFOGER)</strong>, and <strong>laminin-derived sequences (IKVAV, YIGSR)</strong> add tissue-specific signaling. The goal is multi-cue surfaces that present several peptides at controlled densities and spacings.</p><p>Beyond peptides, <strong>growth-factor functionalization</strong> tethers BMP-2, VEGF, or FGF-2 directly. INFUSE (rhBMP-2 on bovine collagen sponge) is FDA-approved for spinal fusion but became controversial after off-label use for cervical fusion caused life-threatening soft-tissue swelling.</p>",
        "mathExpressions": null,
        "visualizationType": null,
        "visualizationConfig": null
      },
      {
        "id": "biom-05-c3",
        "title": "Antifouling: PEG, Zwitterions, and Why They Eventually Lose",
        "contentHtml": "<p>For sensors, vascular grafts, and contact lenses, you want surfaces that <em>don't</em> adsorb proteins. <strong>Poly(ethylene glycol) (PEG, also PEO)</strong> is the most-used antifouling polymer. Each ethylene glycol unit binds 2-3 water molecules; the resulting hydration layer plus steric repulsion of grafted PEG chains keeps proteins off. Densely-grafted (~0.5 chains/nm², MW 2-5 kDa) PEG brushes can reduce protein adsorption &gt;99% vs bare gold or silicon.</p><p><strong>Zwitterionic polymers</strong> (poly-sulfobetaine pSBMA, poly-carboxybetaine pCBMA, phosphorylcholine pMPC) bind water even more strongly via electrostatic ion-water interactions and outperform PEG for ultra-low-fouling applications, including week-scale implantable glucose sensors. Carboxybetaine hydrogel work from Shaoyi Jiang's group reported &gt;3-month subcutaneous performance vs the &lt;14 days typical of commercial CGMs.</p><p>The bad news: PEG oxidatively degrades in vivo (free radicals from inflammation cleave the C-O backbone), and \"anti-PEG antibodies\" are present in 20-40% of the modern population thanks to PEG in cosmetics, laxatives, and the COVID-19 mRNA vaccine LNPs, which can accelerate clearance and trigger anaphylaxis on PEGylated drug re-dosing. Truly permanent antifouling on an implant for years remains an open problem; the current strategy is delaying capsule formation rather than preventing it.</p>",
        "mathExpressions": null,
        "visualizationType": null,
        "visualizationConfig": null
      }
    ],
    "quizQuestionIds": ["biom-q33", "biom-q34", "biom-q35", "biom-q36", "biom-q37", "biom-q38", "biom-q39", "biom-q40"],
    "puzzleId": null
  },
  {
    "id": "biom-06",
    "topicId": "mat-biomaterials",
    "order": 6,
    "title": "Cardiovascular Implants",
    "description": "Stents, heart valves, vascular grafts, and why blood is hard",
    "xpReward": 140,
    "concepts": [
      {
        "id": "biom-06-c1",
        "title": "Coronary Stents: BMS, DES, and the BVS Failure",
        "contentHtml": "<p>A stent is a 1-2 mm-diameter wire-mesh tube expanded by balloon angioplasty to scaffold a stenosed coronary artery. <strong>Bare-metal stents (BMS)</strong> (initially 316L stainless steel, now CoCr or Pt-Cr alloys) solved acute vessel collapse but ~25% of patients re-occluded within 6 months from <strong>in-stent restenosis</strong>: smooth-muscle proliferation overgrowing the mesh.</p><p><strong>Drug-eluting stents (DES)</strong> coat the metal with a polymer carrier (PEVA/PBMA, PVDF-HFP) loaded with an anti-proliferative drug (sirolimus, everolimus, zotarolimus, paclitaxel). Drug elutes over weeks, suppressing intimal hyperplasia. Restenosis dropped to ~5%. The catch: delayed endothelial healing meant exposed metal trigger thrombosis for longer, requiring 6-12 months of dual antiplatelet therapy. Newer DES with biodegradable polymer coatings (BioFreedom, Synergy) shrink the polymer's persistence to match the drug release window.</p><p><strong>Bioresorbable vascular scaffolds (BVS)</strong>, Abbott's PLLA-based <strong>Absorb</strong> launched 2012, promised \"vessel restoration\" once the polymer dissolved. Reality: thicker struts (150 μm vs 80 μm DES), poor radial strength on calcific lesions, scaffold dismantling causing late thrombosis. The 2017 ABSORB III data showed 11% target lesion failure at 2 years vs 7.9% for the metal Xience comparator. Abbott pulled Absorb in September 2017. The BVS thesis isn't dead, with Magmaris (Mg) and Fantom (tyrosine polycarbonate) continuing, but Absorb itself failed against the metal stent.</p>",
        "mathExpressions": null,
        "visualizationType": null,
        "visualizationConfig": null
      },
      {
        "id": "biom-06-c2",
        "title": "Heart Valves: Mechanical vs Bioprosthetic Trade-offs",
        "contentHtml": "<p>The aortic valve opens and closes ~3 billion times in a lifetime. Two replacement options, each with hard trade-offs.</p><p><strong>Mechanical valves</strong> (St. Jude bileaflet pyrolytic-carbon, On-X) last 25+ years mechanically. The pyrolytic carbon coating is hard, smooth, and reasonably hemocompatible, but turbulent flow through the leaflets causes platelet activation. Patients require lifelong warfarin (target INR 2.0-3.0 for aortic, 2.5-3.5 for mitral) with associated bleeding risk (~1-2% major bleeds/year). Younger active patients accept this trade for durability.</p><p><strong>Bioprosthetic valves</strong> (Carpentier-Edwards Perimount bovine pericardial, Medtronic Hancock porcine aortic) are glutaraldehyde-fixed xenograft tissue mounted on a frame. No anticoagulation needed beyond ~3-6 months post-op. Lifespan only 10-20 years before structural valve deterioration: leaflet calcification (calcium phosphate deposits nucleating on residual cellular debris and free aldehyde groups), tearing, regurgitation. Anti-calcification treatments (ethanol, alpha-amino oleic acid) extend life.</p><p><strong>TAVI/TAVR</strong> (transcatheter aortic valve implantation) (Edwards Sapien, Medtronic Evolut) delivers a crimped bioprosthetic valve via femoral catheter, expanding inside the diseased native valve. PARTNER trials (2010+) showed non-inferiority to surgical replacement in high-risk patients, then superiority in intermediate and even low-risk groups. Now &gt;50% of US aortic replacements are TAVR.</p>",
        "mathExpressions": null,
        "visualizationType": null,
        "visualizationConfig": null
      },
      {
        "id": "biom-06-c3",
        "title": "Vascular Grafts: ePTFE, Dacron, and the Small-Diameter Problem",
        "contentHtml": "<p>For aortic and large-vessel replacement (&gt;6 mm diameter), <strong>expanded PTFE (ePTFE, Gore-Tex)</strong> and <strong>Dacron (PET)</strong> grafts have been in clinical use since the 1970s. Both rely on flow speed: blood velocity in large vessels is high enough that even a thrombogenic surface stays patent.</p><p>For small-diameter grafts (&lt; 6 mm: coronary bypass, distal limb revascularization), synthetic grafts fail. Slow flow gives platelets time to aggregate; the prosthesis thromboses or develops anastomotic intimal hyperplasia. Patency at 5 years for synthetic infrapopliteal grafts is &lt;30%, vs &gt;70% for autologous saphenous vein. \"The small-diameter graft problem\" has been an unsolved problem in vascular tissue engineering for 40 years.</p><p>Approaches in progress: <strong>endothelialized grafts</strong> (Humacyte's HAV, decellularized engineered tissue from human smooth-muscle cells on PGA scaffolds, FDA-approved in December 2024 as Symvess for extremity vascular trauma); <strong>heparin-bonded grafts</strong> (Gore Propaten); <strong>self-assembled biological grafts</strong> (Cytograft sheet-based); and <strong>in situ tissue engineering</strong> (Xeltis's electrospun supramolecular polymer that's gradually replaced by host tissue). None have decisively solved the problem yet, but the gap is closing.</p>",
        "mathExpressions": null,
        "visualizationType": null,
        "visualizationConfig": null
      }
    ],
    "quizQuestionIds": ["biom-q41", "biom-q42", "biom-q43", "biom-q44", "biom-q45", "biom-q46", "biom-q47", "biom-q48"],
    "puzzleId": null
  },
  {
    "id": "biom-07",
    "topicId": "mat-biomaterials",
    "order": 7,
    "title": "Hydrogels and Tissue Engineering Scaffolds",
    "description": "Soft, swollen, sometimes self-healing matter that mimics tissue",
    "xpReward": 140,
    "concepts": [
      {
        "id": "biom-07-c1",
        "title": "Hydrogel Fundamentals: Crosslinking, Swelling, Mesh Size",
        "contentHtml": "<p>A <strong>hydrogel</strong> is a crosslinked hydrophilic polymer network that swells in water without dissolving. Native ECM is essentially a hydrogel; matching its mechanics (Young's modulus 0.1-100 kPa for soft tissues, vs MPa-GPa for plastics and metals) is why hydrogels dominate soft-tissue engineering.</p><p><strong>Flory-Rehner theory</strong>: equilibrium swelling balances mixing free energy (favors expansion) against elastic free energy of the stretched network (resists expansion). The <strong>mesh size</strong> ξ, distance between crosslinks, sets diffusion of solutes. Drugs &lt; ξ diffuse freely; cells (~10 μm) require ξ &gt;~5 μm or degradable crosslinks. Typical synthetic gels have ξ ~ 5-50 nm (drug-permeable, cell-impermeable in bulk).</p><p>Crosslinking modes: <strong>covalent</strong> (PEG-diacrylate UV-photopolymerized, thiol-ene click), strong, permanent, often requires photoinitiator that's mildly cytotoxic. <strong>Ionic</strong> (alginate + Ca²⁺, chitosan + tripolyphosphate): instant gelation, reversible, popular for cell encapsulation. <strong>Physical</strong> (collagen thermal gelation, agarose): gentle but mechanically weak. <strong>Enzymatic</strong> (transglutaminase-crosslinked fibrin): biological specificity. Each mode trades off speed, biocompatibility, and tunability.</p>",
        "mathExpressions": ["G' \\sim \\nu k_B T \\quad \\xi \\sim \\nu^{-1/3} \\quad \\text{(rubber elasticity, mesh size)}"],
        "visualizationType": null,
        "visualizationConfig": null
      },
      {
        "id": "biom-07-c2",
        "title": "Injectable, Self-Healing, and Stimuli-Responsive Gels",
        "contentHtml": "<p><strong>Injectable hydrogels</strong> stay liquid in the syringe and gel in situ, enabling minimally invasive delivery. Triggers: temperature (Pluronic F-127 sols at 4°C, gels at 37°C; PNIPAM with LCST ~32°C), pH (chitosan-glycerophosphate), ionic (alginate dripped into Ca²⁺ bath), photo (visible-light-activated Ru/persulfate or eosin Y systems for in vivo crosslinking through skin), or click chemistry (DBCO-azide bioorthogonal).</p><p><strong>Self-healing hydrogels</strong> reform broken bonds dynamically: useful for injection (shear-thin, then heal) and for handling implant motion without crack propagation. Mechanisms: dynamic covalent (boronate-diol, imine, Diels-Alder), supramolecular host-guest (cucurbituril, β-cyclodextrin), metal-ligand coordination (catechol-Fe³⁺ inspired by mussel byssal threads), or hydrogen-bond ladders (ureidopyrimidinone).</p><p><strong>Conductive hydrogels</strong> embed PEDOT:PSS, polypyrrole, carbon nanotubes, or graphene in a hydrated network, matching tissue softness while conducting electricity. They're enabling the next generation of bioelectronic interfaces: Charles Lieber's \"mesh electronics,\" Zhenan Bao's stretchable transistors, neural cuffs that don't compress nerves. The challenge is keeping conductivity stable under cyclic strain and oxidative biological environments for years rather than days.</p>",
        "mathExpressions": null,
        "visualizationType": null,
        "visualizationConfig": null
      },
      {
        "id": "biom-07-c3",
        "title": "Tissue Engineering Scaffolds: Porosity, Stiffness Matching, dECM",
        "contentHtml": "<p>A <strong>tissue engineering scaffold</strong> is the scaffold cells colonize and remodel into a functional construct. Three rules: <strong>porosity</strong> &gt; 70% with pores &gt; 100 μm (cells need to migrate, vessels need to grow in, anything smaller and the core dies of hypoxic necrosis within a week); <strong>mechanical match</strong> to target tissue (a 1 GPa scaffold for a 30 kPa fat pad triggers stress-shielding fibrosis); and <strong>controlled degradation</strong> matching tissue regeneration speed.</p><p>Fabrication routes: <strong>solvent casting and particulate leaching</strong> (cheap, limited geometry); <strong>electrospinning</strong> (nanofibers mimicking ECM fiber scale, but limited 3D thickness); <strong>freeze-casting</strong> (ice-templated aligned pores); <strong>3D printing</strong> with extrusion bioink, stereolithography, or two-photon polymerization for sub-micron features; <strong>4D printing</strong> with shape-memory polymers that fold or grow after implantation.</p><p><strong>Decellularized ECM (dECM)</strong>: strips cells from cadaveric tissue or organ via SDS/Triton X-100/enzymatic perfusion, leaving native architecture and matrix proteins. Decellularized porcine small intestinal submucosa (<strong>SIS, marketed as Surgisis/Restore</strong>) and human cadaveric dermis (<strong>Alloderm</strong>) are FDA-cleared for hernia, rotator cuff, and dural repair. Whole decellularized organs (Ott and Taylor's 2008 rat heart, later lungs and kidneys) re-cellularized with patient cells remain experimental but represent the closest current vision of \"grow-your-own-organ\" transplantation.</p>",
        "mathExpressions": null,
        "visualizationType": null,
        "visualizationConfig": null
      }
    ],
    "quizQuestionIds": ["biom-q49", "biom-q50", "biom-q51", "biom-q52", "biom-q53", "biom-q54", "biom-q55", "biom-q56"],
    "puzzleId": null
  },
  {
    "id": "biom-08",
    "topicId": "mat-biomaterials",
    "order": 8,
    "title": "Drug Delivery Vehicles",
    "description": "Liposomes, polymer nanoparticles, and the LNPs that delivered mRNA vaccines",
    "xpReward": 150,
    "concepts": [
      {
        "id": "biom-08-c1",
        "title": "Release Kinetics: Higuchi, Korsmeyer-Peppas, Burst Effects",
        "contentHtml": "<p>Drug release from a polymer matrix follows characteristic kinetics. <strong>Higuchi's equation</strong> (1961): for a thin slab where drug load &gt;&gt; solubility, cumulative release per area is <code>Q = √(D·(2A−Cs)·Cs·t)</code>, scaling as √t. The square-root-of-time signature is diagnostic of pure diffusion-controlled release.</p><p>The empirical <strong>Korsmeyer-Peppas equation</strong> generalizes: <code>Mt/M∞ = k·t^n</code>. Exponent n (for a slab) tells you the mechanism: n = 0.5 pure Fickian diffusion, n = 1 zero-order (case-II) transport (often swelling-controlled), 0.5 &lt; n &lt; 1 anomalous transport. Fitting release data to this equation is the standard way to characterize new delivery systems.</p><p>The villain is the <strong>burst release</strong>: drug near the surface releases in the first hours, sometimes 30-50% of dose dumped before steady state. Causes: surface-segregated drug during fabrication (especially in solvent evaporation), microcracks, processing artifacts. Mitigation: surface coatings, lyophilization with cryoprotectants, core-shell architectures with drug-free shell.</p>",
        "mathExpressions": ["Q = \\sqrt{D \\cdot (2A - C_s) \\cdot C_s \\cdot t}", "\\frac{M_t}{M_\\infty} = k \\cdot t^n"],
        "visualizationType": null,
        "visualizationConfig": null
      },
      {
        "id": "biom-08-c2",
        "title": "Liposomes, Polymeric NPs, and Targeting",
        "contentHtml": "<p><strong>Liposomes</strong> (phospholipid bilayer vesicles, typically 80-200 nm) encapsulate hydrophilic drugs in the aqueous core or hydrophobic drugs in the membrane. <strong>Doxil</strong> (PEGylated liposomal doxorubicin, FDA-approved 1995) was the first nanomedicine: PEG \"stealth\" coating extended blood circulation from minutes to days, increasing tumor accumulation via the EPR effect and reducing the cardiotoxicity that limits free doxorubicin. <strong>AmBisome</strong> (amphotericin B in liposomes) and <strong>Onivyde</strong> (irinotecan) followed.</p><p><strong>Polymeric nanoparticles</strong>, usually PLGA, encapsulate drug in a degradable matrix and release over days to months. Lupron Depot (leuprolide PLGA microspheres, monthly or longer) and Risperdal Consta (risperidone PLGA, every two weeks) are long-acting injectables. PLGA NPs are the most-used platform in academic targeted drug delivery despite no targeted PLGA NP making it to FDA approval as of writing: surface ligand attachment, stability, scalable manufacture remain hard.</p><p><strong>Active targeting</strong> attaches ligands (folate, anti-HER2, RGD, transferrin, aptamers) to nanoparticle surfaces for receptor-mediated uptake. Despite thousands of preclinical successes, clinical translation has been disappointing; passive EPR-driven accumulation (with PEG circulation) seems to dominate over receptor-mediated targeting in most human tumors. Chan's 2016 meta-analysis: median 0.7% of injected nanoparticle dose reaches tumors.</p>",
        "mathExpressions": null,
        "visualizationType": null,
        "visualizationConfig": null
      },
      {
        "id": "biom-08-c3",
        "title": "Lipid Nanoparticles and the mRNA Vaccine Breakthrough",
        "contentHtml": "<p><strong>Lipid nanoparticles (LNPs)</strong>, distinct from liposomes, are dense lipid spheres ~80-100 nm formulated by rapid microfluidic mixing of mRNA in citrate buffer with four lipids in ethanol: an <strong>ionizable lipid</strong> (Pfizer's ALC-0315, Moderna's SM-102), a helper phospholipid (DSPC), cholesterol, and PEG-lipid. Below pH ~6 the ionizable lipid is protonated, complexes anionic mRNA, and packs into a structured core; at physiological pH 7.4 it's neutral, hiding the cationic charge that would cause toxicity and rapid clearance.</p><p>After endocytosis, endosomal acidification re-protonates the ionizable lipid, the LNP destabilizes the endosomal membrane, and mRNA escapes to the cytoplasm. This <strong>endosomal escape</strong> is the rate-limiting step, only ~1-2% of LNPs successfully release mRNA; engineering better escape is the next frontier (apparent winners like Moderna's SM-102 came from screening hundreds of ionizable structures).</p><p>The Pfizer-BioNTech and Moderna COVID-19 vaccines, deployed starting December 2020, validated LNPs as a drug delivery platform. Onpattro (patisiran, 2018) was the first FDA-approved siRNA-LNP for hereditary amyloidosis. Pipeline products: in vivo CAR-T, gene editing (Verve's PCSK9 base editor, Intellia's NTLA-2001), and tissue-targeted variants using selective organ targeting (SORT) chemistry to redirect LNPs from liver to lung or spleen.</p>",
        "mathExpressions": null,
        "visualizationType": null,
        "visualizationConfig": null
      }
    ],
    "quizQuestionIds": ["biom-q57", "biom-q58", "biom-q59", "biom-q60", "biom-q61", "biom-q62", "biom-q63", "biom-q64"],
    "puzzleId": null
  },
  {
    "id": "biom-09",
    "topicId": "mat-biomaterials",
    "order": 9,
    "title": "Regulation, Translation, and the Cutting Edge",
    "description": "FDA classes, ISO 10993, and what's next: smart implants, organoids, in situ printing",
    "xpReward": 160,
    "concepts": [
      {
        "id": "biom-09-c1",
        "title": "FDA Device Classes and ISO 10993",
        "contentHtml": "<p>FDA classifies medical devices by risk. <strong>Class I</strong> (~47% of devices) (bandages, tongue depressors, exam gloves) needs only general controls (registration, GMP, labeling). <strong>Class II</strong> (~43%) (most catheters, orthopedic plates, diagnostic ultrasound) needs a <strong>510(k)</strong> premarket notification demonstrating substantial equivalence to a predicate device on the market. <strong>Class III</strong> (~10%) (life-sustaining or life-supporting: heart valves, implantable defibrillators, novel implants without predicate) needs <strong>Premarket Approval (PMA)</strong> with full clinical data (typically pivotal trials with hundreds to thousands of patients).</p><p>Biocompatibility testing follows <strong>ISO 10993</strong>, a 20+-part standard. Required tests depend on contact duration (limited &lt;24h, prolonged &lt;30d, permanent &gt;30d) and contact type (surface, external communicating, implant, blood-contacting). Core panel: cytotoxicity (10993-5), sensitization (10993-10), irritation (10993-23), systemic toxicity (10993-11), genotoxicity (10993-3), implantation (10993-6), hemocompatibility (10993-4 for blood contact). For new chemistries, add chronic toxicity, carcinogenicity, reproductive toxicity.</p><p>The path is expensive: a Class III PMA typically costs $50-200M and 5-10 years from preclinical through approval. \"Substantial equivalence\" 510(k) is faster but limits true innovation: you're playing in the design space of existing predicates. The 21st Century Cures Act and Breakthrough Device Designation programs are attempts to accelerate genuinely novel devices.</p>",
        "mathExpressions": null,
        "visualizationType": null,
        "visualizationConfig": null
      },
      {
        "id": "biom-09-c2",
        "title": "Translation Failures: The Valley of Death",
        "contentHtml": "<p>An estimated 90% of biomaterials work that succeeds in academic in vitro and small-animal studies never reaches patients. Reasons cluster: <strong>scale-up</strong> (electrospun scaffolds and cell-laden bioinks made on a benchtop don't manufacture reproducibly under GMP); <strong>cost</strong> (a growth-factor-loaded scaffold can cost $5,000/cm² to produce, vs $50 for a commodity titanium plate, with no reimbursement code matching the value); <strong>animal-to-human translation</strong> (rats heal bone differently from humans; immunocompromised mouse tumors are not human tumors); <strong>regulatory novelty</strong> (combination products spanning devices, drugs, and biologics route through unclear FDA pathways).</p><p>Famous translation cautionary tales: <strong>Macchiarini's tissue-engineered tracheas</strong> (2008-2014), became a research-fraud and clinical-disaster case. <strong>Carticel</strong> (autologous chondrocyte implant): FDA-approved 1997, struggling commercially because surgical complexity and outcome variability didn't justify cost vs microfracture. <strong>Organogenesis Apligraf</strong>: a bilayered living skin substitute that nearly bankrupted the company despite clinical success because reimbursement lagged a decade.</p><p>The successful playbook: strong predicate device, narrow first indication, clear reimbursement path (existing CPT/HCPCS code or willingness to fund a new one), manufacturable at &lt;10x predicate cost, partnered with a big strategic before pivotal trial.</p>",
        "mathExpressions": null,
        "visualizationType": null,
        "visualizationConfig": null
      },
      {
        "id": "biom-09-c3",
        "title": "The Frontier: Smart Implants, Organoids, In Situ Bioprinting",
        "contentHtml": "<p><strong>Smart implants</strong> with embedded sensors: orthopedic implants (Zimmer Biomet Persona IQ knee with embedded gait/temperature sensors, FDA-cleared 2021); pacemakers and ICDs are already smart, with Bluetooth telemetry; pressure-sensing intraocular lenses for glaucoma. The materials challenge: hermetic encapsulation that survives decades while letting signal in or out. Bioresorbable electronics (Rogers group) take the opposite approach: silicon transistors and Mg interconnects that perform, then dissolve.</p><p><strong>Organoid scaffolds</strong> guide stem cells into organ-like 3D structures: intestinal organoids in Matrigel (Clevers/Sato, 2009 onward), brain organoids (Lancaster), liver and kidney organoids. Engineered hydrogels with defined chemistry (PEG with RGD and MMP-cleavable peptides) are replacing Matrigel: Matrigel is mouse-tumor-derived, batch-variable, and incompatible with clinical use. <strong>Vascularized tissue engineering</strong> remains the bottleneck for large constructs: without flow, anything &gt;1 mm thick necroses; sacrificial-template networks (Miller and Chen's carbohydrate glass, Lewis's fugitive inks), bioprinted endothelial channels, and host-driven angiogenesis approaches are converging.</p><p><strong>In situ bioprinting</strong> writes cells and matrix directly into wounds (skin printers, bone defect printers). Hand-held devices (BioPen) and surgical-robot integration are early-clinical. <strong>Gene therapy delivery</strong> via biomaterials (AAV-loaded scaffolds for localized expression, CRISPR-LNPs for in vivo editing) is converging biomaterials with the gene-therapy boom. The next decade will likely see the line between \"material\" and \"living tissue\" continue to blur.</p>",
        "mathExpressions": null,
        "visualizationType": null,
        "visualizationConfig": null
      }
    ],
    "quizQuestionIds": ["biom-q65", "biom-q66", "biom-q67", "biom-q68", "biom-q69", "biom-q70", "biom-q71", "biom-q72"],
    "puzzleId": null
  }
]
