Repository: Oli-26/Numeria

# Numeria

A mathematics learning app built with Blazor WebAssembly and Capacitor for Android. Learn topics from calculus to topology through interactive lessons, quizzes, and challenges.

## Features

### Core Learning
- **16 topics, 140 lessons** covering calculus, linear algebra, topology, number theory, probability, group theory, graph theory, differential geometry, set theory, fractals, Fourier analysis, complex analysis, theory of computation, philosophy of math, combinatorics, and differential equations
- **7 question types**: multiple choice, fill-in, true/false, concept matching, proof ordering, find-the-error, and visual identification

File: wwwroot/data/mat-biomaterials/questions.json
[
  {"id":"biom-q01","lessonId":"biom-01","type":"MultipleChoice","difficulty":1,"prompt":"What is the first thing that contacts an implant surface in vivo, before any cells arrive?","options":["Macrophages","A protein layer adsorbed within milliseconds","Bacteria","Collagen fibers"],"correctAnswer":"A protein layer adsorbed within milliseconds","explanation":"Within milliseconds of contact, water and proteins coat the surface. Cells never see bare material: they see the adsorbed protein layer.","xpReward":20},
  {"id":"biom-q02","lessonId":"biom-01","type":"FillIn","difficulty":2,"prompt":"What is the time-dependent displacement of small abundant proteins by larger, higher-affinity proteins on a surface called?","correctAnswer":"Vroman effect","acceptableAnswers":["Vroman effect","Vroman","the Vroman effect","vroman effect"],"explanation":"The Vroman effect describes the cascading exchange of adsorbed proteins on biomaterial surfaces: albumin first, fibrinogen later, and so on.","xpReward":25},
  {"id":"biom-q03","lessonId":"biom-01","type":"TrueOrFalse","difficulty":1,"prompt":"\"Biocompatible\" means a material is completely inert and triggers no host response.","correctAnswer":"False","explanation":"Williams's definition: biocompatibility is the ability to perform with an APPROPRIATE host response in a SPECIFIC application. Inertness is rare and not always desirable: osseointegration requires an active bone response.","xpReward":20},
  {"id":"biom-q04","lessonId":"biom-01","type":"MultipleChoice","difficulty":2,"prompt":"What multinucleated cells form when macrophages encounter implants too large to phagocytose?","options":["Osteoclasts","Foreign body giant cells","Megakaryocytes","Syncytiotrophoblasts"],"correctAnswer":"Foreign body giant cells","explanation":"FBGCs form by macrophage fusion when implants exceed about 10 μm. They persist for the implant lifetime and secrete cytokines driving fibrosis.","xpReward":25},
  {"id":"biom-q05","lessonId":"biom-01","type":"FillIn","difficulty":2,"prompt":"What is the standard family used for biocompatibility testing of medical devices?","correctAnswer":"ISO 10993","acceptableAnswers":["ISO 10993","10993","ISO-10993","iso 10993"],"explanation":"ISO 10993 is the international standard family covering cytotoxicity, sensitization, genotoxicity, hemocompatibility, implantation, and many other tests required for medical device clearance.","xpReward":25},
  {"id":"biom-q06","lessonId":"biom-01","type":"ConceptMatch","difficulty":2,"prompt":"Match each stage of the foreign body response to its dominant cell or structure:","pairs":[{"left":"Minutes","right":"Adsorbed protein layer"},{"left":"Hours to days","right":"Neutrophils"},{"left":"Days to weeks","right":"Macrophages and FBGCs"},{"left":"Weeks to months","right":"Fibrous capsule"}],"correctAnswer":null,"explanation":"The foreign body response is a stereotyped cascade. Each stage has a characteristic cell population and timescale.","xpReward":30},
  {"id":"biom-q07","lessonId":"biom-01","type":"TrueOrFalse","difficulty":2,"prompt":"Fibrous encapsulation is a major reason long-lived implantable continuous glucose monitors are difficult to engineer.","correctAnswer":"True","explanation":"The avascular collagen capsule blocks diffusion of glucose to the sensor and signal drifts as the capsule thickens, killing accuracy in 7-14 days for current commercial CGMs.","xpReward":25},
  {"id":"biom-q08","lessonId":"biom-01","type":"FindTheError","difficulty":3,"prompt":"Find the error in this reasoning about biocompatibility testing:","steps":["The new polymer passed the ISO 10993-5 cytotoxicity test","It also passed sensitization and irritation tests","No acute systemic toxicity was observed in 30-day rat implantation","Therefore the material is biocompatible for any application","We can proceed straight to clinical use without further testing"],"correctAnswer":"4","explanation":"Step 4 conflates passing acute tests with being safe for any indication. Biocompatibility is application-specific (different tests apply for blood-contacting vs implantable vs short-term surface-contact devices) and chronic effects (carcinogenicity, decade-scale ion release) require longer evaluation than 30 days.","xpReward":35},

  {"id":"biom-q09","lessonId":"biom-02","type":"MultipleChoice","difficulty":1,"prompt":"What is the most-implanted structural metal alloy in the human body?","options":["316L stainless steel","Ti-6Al-4V","CoCrMo","Mg-Ca"],"correctAnswer":"Ti-6Al-4V","explanation":"Ti-6Al-4V (90% Ti, 6% Al, 4% V) dominates implantable structural metals due to its strength-to-weight ratio, corrosion resistance, and osseointegration via the spontaneous TiO2 oxide layer.","xpReward":20},
  {"id":"biom-q10","lessonId":"biom-02","type":"FillIn","difficulty":2,"prompt":"What is the phenomenon where a stiff implant bears load that surrounding bone should bear, causing the bone to resorb?","correctAnswer":"stress shielding","acceptableAnswers":["stress shielding","Stress Shielding","stress-shielding"],"explanation":"Bone remodels in response to mechanical load (Wolff's law). A titanium implant at 110 GPa, much stiffer than bone at 10-25 GPa, takes load away, and the unloaded bone resorbs.","xpReward":25},
  {"id":"biom-q11","lessonId":"biom-02","type":"TrueOrFalse","difficulty":1,"prompt":"Direct bonding of bone to a titanium implant surface without an intervening fibrous layer is called osseointegration.","correctAnswer":"True","explanation":"Brånemark's 1965 discovery of titanium osseointegration launched modern dental implants. The TiO2 oxide chemistry uniquely supports this direct bone-implant bond.","xpReward":20},
  {"id":"biom-q12","lessonId":"biom-02","type":"MultipleChoice","difficulty":2,"prompt":"Why were many metal-on-metal hip implants recalled in the 2010s (e.g., DePuy ASR)?","options":["The metal was too soft","Sub-micron Co/Cr wear particles caused pseudotumors and elevated blood ion levels","The implants spontaneously corroded in dry air","Patients reported magnetic interference"],"correctAnswer":"Sub-micron Co/Cr wear particles caused pseudotumors and elevated blood ion levels","explanation":"Metal-on-metal articulations released cobalt and chromium particles into surrounding tissue and bloodstream, causing pseudotumors, ALVAL, and systemic 'cobaltism' at high blood levels.","xpReward":25},
  {"id":"biom-q13","lessonId":"biom-02","type":"FillIn","difficulty":2,"prompt":"What gas is released by the in vivo corrosion of a magnesium implant?","correctAnswer":"hydrogen","acceptableAnswers":["hydrogen","H2","hydrogen gas","H_2"],"explanation":"Mg + 2H2O -> Mg(OH)2 + H2. Hydrogen gas evolution is one of the engineering challenges of bioresorbable Mg implants: too-fast corrosion creates subcutaneous gas pockets.","xpReward":25},
  {"id":"biom-q14","lessonId":"biom-02","type":"ConceptMatch","difficulty":2,"prompt":"Match each metal alloy to its dominant orthopedic role:","pairs":[{"left":"Ti-6Al-4V","right":"Hip stems, dental implants, plates"},{"left":"CoCrMo (e.g. ASTM F75)","right":"Femoral heads and knee bearing surfaces"},{"left":"Mg-Ca / WE43","right":"Bioresorbable bone screws"},{"left":"316L stainless steel","right":"Temporary plates and Kirschner wires"}],"correctAnswer":null,"explanation":"Each alloy is chosen by mechanical and corrosion properties. Stainless steel has been displaced from permanent implants but persists for short-term temporary fixation.","xpReward":30},
  {"id":"biom-q15","lessonId":"biom-02","type":"TrueOrFalse","difficulty":2,"prompt":"Beta-titanium alloys like Ti-13Nb-13Zr are designed partly to lower the elastic modulus closer to bone.","correctAnswer":"True","explanation":"Beta and near-beta Ti alloys can achieve E ~ 60-80 GPa (vs ~110 GPa for Ti-6Al-4V), reducing the stress-shielding mismatch with cortical bone (~10-25 GPa).","xpReward":25},
  {"id":"biom-q16","lessonId":"biom-02","type":"FindTheError","difficulty":3,"prompt":"Find the error in this argument for using a bare-Mg bone screw:","steps":["Pure magnesium has a modulus close to bone (~45 GPa)","It corrodes in physiological fluid into Mg(OH)2 and H2","Mg ions are biocompatible (essential nutrient)","Therefore a pure-Mg screw will dissolve cleanly as bone heals","No alloying or coating is needed for clinical use"],"correctAnswer":"4","explanation":"Step 4 is wrong (and step 5 follows from it). Pure Mg corrodes too fast in physiological fluid (weeks), generating subcutaneous H2 gas pockets and losing mechanical integrity before bone heals (which takes months). Clinical Mg implants like MAGNEZIX (WE43) require alloying with Ca/Zn/rare earths and often surface coatings to slow corrosion to a clinically useful 6-18 month timeline.","xpReward":35},

  {"id":"biom-q17","lessonId":"biom-03","type":"MultipleChoice","difficulty":1,"prompt":"What is the chemical formula of hydroxyapatite, the principal mineral phase of bone?","options":["CaCO3","Ca10(PO4)6(OH)2","Ca3(PO4)2","CaSO4·2H2O"],"correctAnswer":"Ca10(PO4)6(OH)2","explanation":"Stoichiometric hydroxyapatite has Ca/P ratio of 1.67. Bone mineral is a carbonate-substituted, non-stoichiometric form of HA in a collagen matrix.","xpReward":20},
  {"id":"biom-q18","lessonId":"biom-03","type":"FillIn","difficulty":2,"prompt":"What toughening mechanism in Y-TZP zirconia involves a stress-induced phase transformation at the crack tip?","correctAnswer":"transformation toughening","acceptableAnswers":["transformation toughening","Transformation Toughening","stress-induced transformation toughening"],"explanation":"In Y-TZP, the crack-tip stress field triggers tetragonal-to-monoclinic transformation, which absorbs energy and locally compresses the crack, raising fracture toughness to ~9 MPa·m^1/2.","xpReward":25},
  {"id":"biom-q19","lessonId":"biom-03","type":"TrueOrFalse","difficulty":2,"prompt":"45S5 Bioglass bonds chemically to bone via the precipitation of a carbonate-substituted hydroxyapatite layer.","correctAnswer":"True","explanation":"The Hench cascade: ion exchange, network dissolution, silica gel formation, and HCA precipitation. The HCA layer is indistinguishable from bone mineral, allowing direct osteoblast attachment.","xpReward":25},
  {"id":"biom-q20","lessonId":"biom-03","type":"MultipleChoice","difficulty":2,"prompt":"Why has zirconia-toughened alumina (ZTA, e.g. BIOLOX delta) replaced pure Y-TZP in many ceramic hip heads?","options":["ZTA is cheaper","ZTA avoids the low-temperature degradation that affected Y-TZP heads","ZTA is biodegradable","ZTA is magnetic"],"correctAnswer":"ZTA avoids the low-temperature degradation that affected Y-TZP heads","explanation":"Pure Y-TZP suffers slow tetragonal-to-monoclinic transformation in moist environments at body temperature ('low-temperature degradation'), causing surface roughening and recall (e.g. 2001 Prozyr). ZTA combines alumina's LTD-resistance with zirconia's toughening.","xpReward":25},
  {"id":"biom-q21","lessonId":"biom-03","type":"FillIn","difficulty":2,"prompt":"What calcium phosphate ceramic resorbs faster than hydroxyapatite and is used in bone-graft substitutes designed to be replaced by host bone?","correctAnswer":"beta-TCP","acceptableAnswers":["beta-TCP","β-TCP","tricalcium phosphate","beta tricalcium phosphate","β-tricalcium phosphate","beta tcp"],"explanation":"β-tricalcium phosphate (Ca3(PO4)2) resorbs over months in vivo, vs years for sintered HA. Biphasic blends tune resorption rate.","xpReward":25},
  {"id":"biom-q22","lessonId":"biom-03","type":"ConceptMatch","difficulty":2,"prompt":"Match each ceramic to a clinical role:","pairs":[{"left":"High-purity alumina","right":"Hip femoral heads (1970s-90s, brittle)"},{"left":"ZTA (BIOLOX delta)","right":"Modern ceramic-on-ceramic hip bearings"},{"left":"Hydroxyapatite coating","right":"Plasma-sprayed onto Ti hip stems for osseointegration"},{"left":"45S5 Bioglass","right":"Periodontal repair and middle-ear ossicles"}],"correctAnswer":null,"explanation":"Each ceramic is matched to its mechanical and biological niche. Alumina's brittleness pushed development of toughened composites.","xpReward":30},
  {"id":"biom-q23","lessonId":"biom-03","type":"MultipleChoice","difficulty":2,"prompt":"What clinical application is a calcium phosphate cement like Norian SRS most commonly used for?","options":["Tooth fillings","Vertebral compression fracture repair (kyphoplasty)","Cardiac stents","Suture material"],"correctAnswer":"Vertebral compression fracture repair (kyphoplasty)","explanation":"Injectable calcium phosphate cements set in situ via dissolution-precipitation chemistry, filling vertebral defects and stabilizing compression fractures with handling closer to PMMA but better bioactivity.","xpReward":25},
  {"id":"biom-q24","lessonId":"biom-03","type":"FindTheError","difficulty":3,"prompt":"Find the error in this proposed bone scaffold design:","steps":["Pure 45S5 Bioglass bonds to bone better than any other material","I will 3D-print a bulk 45S5 scaffold for a 2 cm femoral defect","Bioglass is mechanically weak (compressive strength <10 MPa)","But the bone will grow into it and strengthen it","The scaffold strength at implantation is irrelevant"],"correctAnswer":"5","explanation":"Step 5 is wrong. Initial scaffold strength matters: load is applied immediately post-op, and a scaffold that fragments under physiological stress before tissue ingrowth fails catastrophically. Real bioactive-glass bone scaffolds are usually composited with PCL or PLGA for handleable strength while preserving surface bioactivity.","xpReward":35},

  {"id":"biom-q25","lessonId":"biom-04","type":"MultipleChoice","difficulty":1,"prompt":"Which polymer is used as the bearing surface in essentially every modern total hip and knee replacement?","options":["PEEK","UHMWPE","Silicone","PMMA"],"correctAnswer":"UHMWPE","explanation":"Ultra-high molecular weight polyethylene (Mw ~3-6 million Da) is the standard joint articulation polymer. Cross-linked, vitamin-E-stabilized variants reduced wear ~80% from earlier formulations.","xpReward":20},
  {"id":"biom-q26","lessonId":"biom-04","type":"FillIn","difficulty":2,"prompt":"What process do UHMWPE wear particles trigger that causes aseptic loosening of joint implants?","correctAnswer":"osteolysis","acceptableAnswers":["osteolysis","Osteolysis","particle-induced osteolysis","periprosthetic osteolysis"],"explanation":"Wear particles activate macrophages, which secrete RANKL and recruit osteoclasts that resorb bone around the implant: the mechanism of aseptic loosening, the leading non-infectious cause of joint revision.","xpReward":25},
  {"id":"biom-q27","lessonId":"biom-04","type":"TrueOrFalse","difficulty":1,"prompt":"PEEK is radiolucent (X-ray transparent) and has an elastic modulus closer to cortical bone than titanium does.","correctAnswer":"True","explanation":"PEEK at ~3.6 GPa (or up to ~18 GPa with carbon-fiber reinforcement) is closer to cortical bone (~10-25 GPa) than titanium (~110 GPa). Radiolucency is a clinical advantage for spinal cages because postoperative imaging isn't obscured.","xpReward":20},
  {"id":"biom-q28","lessonId":"biom-04","type":"MultipleChoice","difficulty":2,"prompt":"Which bioresorbable polyester has the SHORTEST in vivo half-life (resorbs the fastest)?","options":["PCL (polycaprolactone)","PLLA (poly-L-lactic acid)","PGA (polyglycolic acid)","PEEK"],"correctAnswer":"PGA (polyglycolic acid)","explanation":"Resorption ranking, fastest to slowest: PGA (~3 months) < PLGA copolymers < PDLLA < PLLA < PCL (2-4 years). PEEK is permanent.","xpReward":25},
  {"id":"biom-q29","lessonId":"biom-04","type":"FillIn","difficulty":2,"prompt":"What name describes the phenomenon where acidic degradation products accumulate inside thick PLGA implants, causing local pH to plummet and accelerating internal hydrolysis?","correctAnswer":"autocatalytic degradation","acceptableAnswers":["autocatalytic degradation","autocatalysis","autocatalytic bulk degradation","autocatalytic hydrolysis"],"explanation":"Carboxylic-acid degradation products diffuse out slower than they're generated, lowering interior pH and catalyzing further hydrolysis. Internal pH 2-3 has been measured in thick PLGA implants, causing sterile abscesses.","xpReward":25},
  {"id":"biom-q30","lessonId":"biom-04","type":"ConceptMatch","difficulty":2,"prompt":"Match each polymer to its dominant clinical use:","pairs":[{"left":"PMMA","right":"Bone cement (joint replacements)"},{"left":"UHMWPE","right":"Joint bearing surface"},{"left":"PEEK","right":"Spinal interbody fusion cages"},{"left":"PLGA","right":"Resorbable sutures and drug-release microspheres"}],"correctAnswer":null,"explanation":"Each polymer occupies a specific clinical niche based on its mechanical, optical, and degradation properties.","xpReward":30},
  {"id":"biom-q31","lessonId":"biom-04","type":"TrueOrFalse","difficulty":2,"prompt":"Type I collagen is recognized by cells via specific binding motifs (e.g., GFOGER, RGD), so cells attach to it without surface functionalization.","correctAnswer":"True","explanation":"Native collagen contains integrin-binding sequences (GFOGER for α2β1, plus RGD-like motifs). This intrinsic bioactivity is why collagen scaffolds support cell attachment without further chemistry, and why they're popular despite immunogenicity concerns.","xpReward":25},
  {"id":"biom-q32","lessonId":"biom-04","type":"FindTheError","difficulty":3,"prompt":"Find the error in this drug-eluting implant design:","steps":["I want a 3-month sustained-release antibiotic implant","I'll fabricate a 5 mm × 5 mm × 5 mm PLGA monolith loaded with antibiotic","PLGA degrades by hydrolysis to lactic and glycolic acid","These acids are biocompatible, naturally cleared by the body","Therefore my thick PLGA monolith will release drug smoothly and resorb cleanly"],"correctAnswer":"5","explanation":"Step 5 is wrong. Thick PLGA monoliths suffer autocatalytic bulk degradation: acidic products accumulate faster than they diffuse out, internal pH crashes, and the implant develops sterile abscesses or cyst-like fluid pockets. Thin films, microspheres, or porous scaffolds avoid this; thick monoliths are problematic clinically.","xpReward":35},

  {"id":"biom-q33","lessonId":"biom-05","type":"MultipleChoice","difficulty":1,"prompt":"What integrin-binding peptide motif, derived from fibronectin, is the most-used cell-adhesion ligand in biomaterial functionalization?","options":["KKK","RGD","GFP","ATG"],"correctAnswer":"RGD","explanation":"Arg-Gly-Asp (RGD) is the integrin-binding motif identified by Ruoslahti in 1984. Tethering RGD to inert surfaces (PEG hydrogels, titanium) gives specific integrin-mediated cell adhesion.","xpReward":20},
  {"id":"biom-q34","lessonId":"biom-05","type":"FillIn","difficulty":2,"prompt":"What polymer is the most-used antifouling coating, working via a thick water-of-hydration layer plus steric repulsion?","correctAnswer":"PEG","acceptableAnswers":["PEG","poly(ethylene glycol)","polyethylene glycol","PEO","poly(ethylene oxide)"],"explanation":"PEG (also PEO) chains bind 2-3 water molecules per ethylene glycol unit. Densely-grafted brushes can reduce nonspecific protein adsorption by >99% on initially clean surfaces.","xpReward":25},
  {"id":"biom-q35","lessonId":"biom-05","type":"TrueOrFalse","difficulty":2,"prompt":"Plasma treatment of polymer surfaces typically increases wettability by introducing polar functional groups, but the effect can decay over days due to surface reorganization (hydrophobic recovery).","correctAnswer":"True","explanation":"Polar groups introduced by plasma reorganize toward the bulk to minimize surface energy in dry storage, restoring hydrophobicity. This is why plasma-treated devices need vacuum packaging or use-by dates.","xpReward":25},
  {"id":"biom-q36","lessonId":"biom-05","type":"MultipleChoice","difficulty":2,"prompt":"What is the typical Sa surface roughness range targeted for dental implants to maximize bone-to-implant contact?","options":["<0.1 μm (mirror-polished)","~1-2 μm (sandblasted/acid-etched)","~50 μm","~500 μm"],"correctAnswer":"~1-2 μm (sandblasted/acid-etched)","explanation":"Moderately rough SLA surfaces (Ra ~1-2 μm) roughly triple bone-to-implant contact at 4 weeks compared to polished titanium. Smoother is better for soft tissue; very rough surfaces don't help and can harbor bacteria.","xpReward":25},
  {"id":"biom-q37","lessonId":"biom-05","type":"FillIn","difficulty":2,"prompt":"What FDA-approved recombinant growth factor on a collagen carrier is used for spinal fusion (and infamously caused soft-tissue swelling complications when used off-label cervically)?","correctAnswer":"BMP-2","acceptableAnswers":["BMP-2","rhBMP-2","BMP2","bone morphogenetic protein-2","INFUSE"],"explanation":"INFUSE (rhBMP-2 on bovine collagen sponge) is FDA-approved for lumbar interbody fusion. Off-label cervical use caused life-threatening prevertebral swelling, leading to a 2008 FDA Public Health Notification.","xpReward":25},
  {"id":"biom-q38","lessonId":"biom-05","type":"ConceptMatch","difficulty":2,"prompt":"Match each surface treatment to its primary effect:","pairs":[{"left":"Acid etching of Ti","right":"Microscale roughness for osseointegration"},{"left":"Anodized TiO2 nanotubes","right":"Nanoscale topography tuning stem cell fate"},{"left":"PEG grafting","right":"Reduced nonspecific protein adsorption"},{"left":"Plasma O2 treatment","right":"Polar group introduction (-OH/-COOH)"}],"correctAnswer":null,"explanation":"Different treatments tune different scales (atomic chemistry, nanoscale, microscale) and trigger different cellular responses.","xpReward":30},
  {"id":"biom-q39","lessonId":"biom-05","type":"TrueOrFalse","difficulty":2,"prompt":"Anti-PEG antibodies are present in a substantial fraction of the modern human population due to widespread exposure via cosmetics, laxatives, and PEGylated pharmaceuticals.","correctAnswer":"True","explanation":"~20-40% of contemporary individuals carry anti-PEG IgM/IgG. This can accelerate clearance of PEGylated nanomedicines on re-dosing and rare anaphylaxis has been reported (including with the COVID-19 mRNA-LNP vaccines).","xpReward":25},
  {"id":"biom-q40","lessonId":"biom-05","type":"FindTheError","difficulty":3,"prompt":"Find the error in this antifouling glucose-sensor design:","steps":["I will coat my implantable glucose sensor with a dense PEG brush","PEG resists protein adsorption >99% in vitro","Therefore proteins will never adsorb in vivo","No fibrous capsule will form","The sensor will function for years without recalibration"],"correctAnswer":"3","explanation":"Step 3 is over-confident: in vivo, PEG slowly oxidizes (free radicals from chronic inflammation cleave the C-O backbone) and brushes degrade over weeks to months. Even excellent antifouling delays, but does not prevent, capsule formation. No clinical implant has yet achieved years of fouling-free function.","xpReward":35},

  {"id":"biom-q41","lessonId":"biom-06","type":"MultipleChoice","difficulty":1,"prompt":"What is the function of a drug-eluting stent's drug coating?","options":["Kill bacteria","Suppress smooth-muscle proliferation that causes in-stent restenosis","Anchor the stent mechanically","Increase X-ray visibility"],"correctAnswer":"Suppress smooth-muscle proliferation that causes in-stent restenosis","explanation":"Anti-proliferative drugs (sirolimus, everolimus, paclitaxel) elute over weeks, blocking the intimal hyperplasia that re-narrows bare-metal stents in ~25% of patients within 6 months.","xpReward":20},
  {"id":"biom-q42","lessonId":"biom-06","type":"FillIn","difficulty":2,"prompt":"What bioresorbable polymer was the basis of Abbott's Absorb stent, withdrawn in 2017?","correctAnswer":"PLLA","acceptableAnswers":["PLLA","poly-L-lactic acid","poly(L-lactic acid)","PLA"],"explanation":"PLLA was chosen for its strength and resorption profile, but Absorb's thick struts (150 μm) and late scaffold disassembly caused unacceptable rates of late thrombosis and target lesion failure.","xpReward":25},
  {"id":"biom-q43","lessonId":"biom-06","type":"TrueOrFalse","difficulty":1,"prompt":"Mechanical heart valves typically last longer than bioprosthetic valves but require lifelong anticoagulation.","correctAnswer":"True","explanation":"Mechanical (pyrolytic carbon) valves last 25+ years but require lifelong warfarin (INR 2.0-3.5 depending on position). Bioprosthetics last 10-20 years but need only short post-op anticoagulation.","xpReward":20},
  {"id":"biom-q44","lessonId":"biom-06","type":"MultipleChoice","difficulty":2,"prompt":"What is the principal failure mode of a glutaraldehyde-fixed bovine pericardial heart valve?","options":["Acute thrombosis","Leaflet calcification leading to stenosis or tearing","Magnetic interference","Galvanic corrosion"],"correctAnswer":"Leaflet calcification leading to stenosis or tearing","explanation":"Calcium phosphate nucleates on residual cellular debris and free aldehyde groups on glutaraldehyde-fixed leaflets, causing structural valve deterioration over 10-20 years.","xpReward":25},
  {"id":"biom-q45","lessonId":"biom-06","type":"FillIn","difficulty":2,"prompt":"What acronym describes the catheter-based delivery of a crimped bioprosthetic valve into the diseased native aortic valve?","correctAnswer":"TAVR","acceptableAnswers":["TAVR","TAVI","Transcatheter aortic valve replacement","Transcatheter aortic valve implantation"],"explanation":"TAVR (US) / TAVI (Europe) was first commercialized via Edwards Sapien. PARTNER trials (2010+) progressively extended the indication from inoperable to high, intermediate, and low surgical risk patients.","xpReward":25},
  {"id":"biom-q46","lessonId":"biom-06","type":"ConceptMatch","difficulty":2,"prompt":"Match each cardiovascular implant material to its clinical role:","pairs":[{"left":"ePTFE (Gore-Tex)","right":"Large-diameter vascular graft"},{"left":"Pyrolytic carbon","right":"Mechanical heart valve leaflets"},{"left":"Bovine pericardium","right":"Bioprosthetic heart valve leaflets"},{"left":"Cobalt-chromium","right":"Coronary stent backbone"}],"correctAnswer":null,"explanation":"Each material is matched to a specific cardiovascular niche based on flow, stress, and durability needs.","xpReward":30},
  {"id":"biom-q47","lessonId":"biom-06","type":"TrueOrFalse","difficulty":2,"prompt":"Synthetic small-diameter vascular grafts (<6 mm) have patency rates comparable to autologous saphenous vein grafts.","correctAnswer":"False","explanation":"Synthetic small-diameter grafts thrombose or develop intimal hyperplasia. 5-year patency is <30% for synthetic infrapopliteal grafts vs >70% for autologous vein. The 'small-diameter graft problem' has been the holy grail of vascular tissue engineering for 40+ years.","xpReward":25},
  {"id":"biom-q48","lessonId":"biom-06","type":"FindTheError","difficulty":3,"prompt":"Find the error in this stent design rationale:","steps":["A bioresorbable scaffold restores native vessel function once dissolved","PLLA can be made with sufficient radial strength using thicker struts","Thicker struts and slower endothelialization mean longer thrombosis risk window","Patient outcomes will improve regardless because the scaffold eventually dissolves","Bioresorbable stents must be superior to permanent DES"],"correctAnswer":"4","explanation":"Step 4 ignores the data. Abbott's Absorb (PLLA) had thicker struts (150 μm vs ~80 μm for metal DES), slower endothelialization, and demonstrably worse 2-year outcomes (11% TLF vs 7.9% for Xience), leading to its 2017 commercial withdrawal. 'Eventually dissolves' didn't translate to better mid-term outcomes.","xpReward":35},

  {"id":"biom-q49","lessonId":"biom-07","type":"MultipleChoice","difficulty":1,"prompt":"What is the typical minimum pore size for cell migration and vascular ingrowth in tissue engineering scaffolds?","options":["~10 nm","~1 μm","~100 μm","~1 cm"],"correctAnswer":"~100 μm","explanation":"Pores below ~100 μm restrict cell migration and vessel formation, leading to hypoxic necrosis in the scaffold core. >70% porosity with pores >100 μm is the standard rule.","xpReward":20},
  {"id":"biom-q50","lessonId":"biom-07","type":"FillIn","difficulty":2,"prompt":"What name describes the swelling-equilibrium theory that balances mixing free energy against elastic energy in a crosslinked polymer network?","correctAnswer":"Flory-Rehner theory","acceptableAnswers":["Flory-Rehner theory","Flory-Rehner","Flory Rehner"],"explanation":"Flory-Rehner predicts equilibrium swelling from crosslink density, polymer-solvent interaction (chi), and elastic chain stretching. The mesh size derived from this is what governs solute diffusion.","xpReward":25},
  {"id":"biom-q51","lessonId":"biom-07","type":"TrueOrFalse","difficulty":1,"prompt":"Native ECM mechanics (~0.1-100 kPa) are far softer than typical structural plastics or metals (MPa to GPa).","correctAnswer":"True","explanation":"This mechanical mismatch is why hydrogels (which can match the kPa range) dominate soft-tissue engineering. Stiff scaffolds in soft tissue trigger fibrosis through stress-shielding-like mechanisms.","xpReward":20},
  {"id":"biom-q52","lessonId":"biom-07","type":"MultipleChoice","difficulty":2,"prompt":"How does Pluronic F-127 form a hydrogel for injectable delivery?","options":["UV photopolymerization","Thermo-reversible micellization above ~25°C (sol at cold, gel at body temp)","pH change to acidic","Ionic crosslinking with Ca²⁺"],"correctAnswer":"Thermo-reversible micellization above ~25°C (sol at cold, gel at body temp)","explanation":"Pluronic F-127 (PEO-PPO-PEO triblock) is liquid at 4°C and forms a packed micelle gel near body temperature, enabling syringe delivery and in-situ gelation.","xpReward":25},
  {"id":"biom-q53","lessonId":"biom-07","type":"FillIn","difficulty":2,"prompt":"What is the term for ECM scaffolds prepared by removing all cellular material from cadaveric tissue, retaining the native protein architecture?","correctAnswer":"decellularized ECM","acceptableAnswers":["decellularized ECM","dECM","decellularized extracellular matrix","decellularization","decellularised ECM"],"explanation":"Decellularization (typically SDS, Triton X-100, plus enzymatic treatment) strips cells while preserving collagen, laminin, and growth-factor reservoirs. Products like SIS (Surgisis) and Alloderm are commercial dECM materials.","xpReward":25},
  {"id":"biom-q54","lessonId":"biom-07","type":"ConceptMatch","difficulty":2,"prompt":"Match each hydrogel crosslinking method to a key trait:","pairs":[{"left":"Alginate + Ca²⁺","right":"Instant ionic gelation, popular for cell encapsulation"},{"left":"PEG-diacrylate UV","right":"Strong, tunable, requires photoinitiator"},{"left":"Collagen thermal","right":"Gentle, weak mechanically"},{"left":"Catechol-Fe³⁺","right":"Self-healing supramolecular (mussel-inspired)"}],"correctAnswer":null,"explanation":"Crosslinking modes trade off speed, biocompatibility, mechanics, and dynamic behavior.","xpReward":30},
  {"id":"biom-q55","lessonId":"biom-07","type":"TrueOrFalse","difficulty":2,"prompt":"Mesh size in a hydrogel determines which solutes can diffuse through it: small molecules pass freely, larger objects (cells) require degradable crosslinks or larger mesh.","correctAnswer":"True","explanation":"Typical synthetic hydrogels have mesh size 5-50 nm, drug-permeable but cell-impermeable in bulk. MMP-cleavable peptide crosslinks let cells locally remodel the gel as they migrate.","xpReward":25},
  {"id":"biom-q56","lessonId":"biom-07","type":"FindTheError","difficulty":3,"prompt":"Find the error in this scaffold-design reasoning:","steps":["I'll fabricate a 1 cm-thick PLA scaffold for a large bone defect","Pore size of 50 μm is sufficient for osteoblasts to enter","I'll seed cells at 10^6/mL throughout the scaffold","Cells will proliferate and the scaffold will integrate","Vascularization will follow naturally over weeks"],"correctAnswer":"2","explanation":"Step 2 is wrong: 50 μm is below the empirical minimum of ~100 μm needed for vascular ingrowth. Without vasculature, anything thicker than ~1 mm undergoes core necrosis within a week. Larger pores (300-500 μm) and engineered vascular channels are needed for cm-scale constructs.","xpReward":35},

  {"id":"biom-q57","lessonId":"biom-08","type":"MultipleChoice","difficulty":1,"prompt":"What time dependence does the classic Higuchi equation predict for cumulative drug release per area from a thin slab?","options":["Linear in t","Square root of t","Exponential in t","Logarithmic in t"],"correctAnswer":"Square root of t","explanation":"Q = sqrt(D·(2A-Cs)·Cs·t). The √t signature is diagnostic of pure diffusion-controlled release from a matrix where drug load >> solubility.","xpReward":20},
  {"id":"biom-q58","lessonId":"biom-08","type":"FillIn","difficulty":2,"prompt":"What empirical equation generalizes Higuchi via Mt/M∞ = k·t^n, where the exponent n indicates the release mechanism?","correctAnswer":"Korsmeyer-Peppas","acceptableAnswers":["Korsmeyer-Peppas","Korsmeyer-Peppas equation","Peppas equation","Korsmeyer Peppas"],"explanation":"For a thin slab, n=0.5 indicates Fickian diffusion, n=1.0 zero-order/case-II transport, intermediate values anomalous transport. It's the standard fit for new drug-delivery systems.","xpReward":25},
  {"id":"biom-q59","lessonId":"biom-08","type":"TrueOrFalse","difficulty":1,"prompt":"Doxil (PEGylated liposomal doxorubicin) was the first FDA-approved nanomedicine.","correctAnswer":"True","explanation":"Doxil was approved in 1995. PEG 'stealth' coating extends circulation from minutes to days, increasing tumor accumulation via the EPR effect and reducing the cardiotoxicity that limits free doxorubicin.","xpReward":20},
  {"id":"biom-q60","lessonId":"biom-08","type":"MultipleChoice","difficulty":2,"prompt":"In an mRNA-LNP vaccine, what is the role of the ionizable lipid?","options":["UV stability","Protonation at low pH to package mRNA, neutral at pH 7.4 for circulation","Color","Magnetism"],"correctAnswer":"Protonation at low pH to package mRNA, neutral at pH 7.4 for circulation","explanation":"Ionizable lipids (ALC-0315, SM-102) are cationic at low pH (binding mRNA during formulation and re-protonating in endosomes for membrane disruption) and neutral at physiological pH (avoiding the toxicity of permanently cationic lipids).","xpReward":25},
  {"id":"biom-q61","lessonId":"biom-08","type":"FillIn","difficulty":2,"prompt":"What is the rate-limiting step for mRNA delivery from an LNP into the cytoplasm, where only ~1-2% of internalized particles succeed?","correctAnswer":"endosomal escape","acceptableAnswers":["endosomal escape","endosome escape","endosomal release","endosomal disruption"],"explanation":"After endocytosis, endosomal acidification re-protonates the ionizable lipid and disrupts the membrane. Most LNPs end up in lysosomes; only a small fraction successfully release mRNA. Improving endosomal escape is the next major frontier.","xpReward":25},
  {"id":"biom-q62","lessonId":"biom-08","type":"ConceptMatch","difficulty":2,"prompt":"Match each drug delivery system to a clinical product:","pairs":[{"left":"PEGylated liposomal doxorubicin","right":"Doxil (1995)"},{"left":"PLGA microspheres of leuprolide","right":"Lupron Depot"},{"left":"Lipid nanoparticles with mRNA","right":"COVID-19 vaccines (Pfizer/Moderna)"},{"left":"siRNA-LNP","right":"Onpattro (patisiran, 2018)"}],"correctAnswer":null,"explanation":"These are landmark FDA-approved nanomedicine products. Each defines a category.","xpReward":30},
  {"id":"biom-q63","lessonId":"biom-08","type":"TrueOrFalse","difficulty":2,"prompt":"A 2016 meta-analysis (Chan group) found that the median fraction of injected nanoparticle dose reaching tumors is approximately 0.7%.","correctAnswer":"True","explanation":"This sobering result tempered the field's optimism about active tumor targeting. Most clinical nanomedicine benefit comes from passive EPR accumulation plus altered pharmacokinetics, not receptor-mediated targeting.","xpReward":25},
  {"id":"biom-q64","lessonId":"biom-08","type":"FindTheError","difficulty":3,"prompt":"Find the error in this drug-loaded microsphere release plan:","steps":["I formulated PLGA microspheres with the antibiotic surface-segregated during solvent evaporation","First-day in vitro release showed 35% of dose released","I assumed steady state and predicted 90-day total release","Plotted Mt/M_inf vs sqrt(t) gives a straight line after day 2","I will use the slope to predict the in vivo dose-time curve"],"correctAnswer":"3","explanation":"Step 3 ignored the burst release. 35% of the dose dumped on day 1 is a burst, not steady-state. For a chronic-release plan, this is the difference between safe and overdose. The fix is post-fabrication processing (washing, coating, lyophilization) to mitigate burst, not assuming it doesn't matter.","xpReward":35},

  {"id":"biom-q65","lessonId":"biom-09","type":"MultipleChoice","difficulty":1,"prompt":"What FDA premarket pathway typically applies to a novel implantable heart valve with no predicate?","options":["510(k)","De Novo","PMA (Premarket Approval)","Exempt"],"correctAnswer":"PMA (Premarket Approval)","explanation":"Class III devices, life-sustaining or novel high-risk, go through PMA with full clinical trial data. Heart valves, ICDs, and most novel implants fall here.","xpReward":20},
  {"id":"biom-q66","lessonId":"biom-09","type":"FillIn","difficulty":2,"prompt":"What ISO standard family covers biocompatibility testing of medical devices?","correctAnswer":"ISO 10993","acceptableAnswers":["ISO 10993","10993","ISO-10993"],"explanation":"ISO 10993 spans 20+ parts: cytotoxicity (-5), sensitization (-10), genotoxicity (-3), implantation (-6), hemocompatibility (-4), and others. Required tests depend on contact duration and tissue type.","xpReward":25},
  {"id":"biom-q67","lessonId":"biom-09","type":"TrueOrFalse","difficulty":2,"prompt":"A 510(k) clearance demonstrates substantial equivalence to an existing predicate device, not de novo safety and efficacy.","correctAnswer":"True","explanation":"The 510(k) pathway lets a new device piggyback on an existing predicate. It's faster than PMA but limits innovation to design space adjacent to existing devices. De Novo and PMA are needed for genuinely novel categories.","xpReward":25},
  {"id":"biom-q68","lessonId":"biom-09","type":"MultipleChoice","difficulty":2,"prompt":"Why does most academically-successful biomaterials work fail to reach patients?","options":["Insufficient publication","Manufacturing scale-up, cost, regulatory novelty, and reimbursement gaps, not pure science","Lack of patents","Rodent ethical concerns"],"correctAnswer":"Manufacturing scale-up, cost, regulatory novelty, and reimbursement gaps, not pure science","explanation":"The 'valley of death' for biomaterials translation is dominated by GMP manufacturability, cost vs predicate (often 10-100x more expensive), animal-to-human translation gaps, and unclear reimbursement codes, not the underlying science.","xpReward":25},
  {"id":"biom-q69","lessonId":"biom-09","type":"FillIn","difficulty":2,"prompt":"Whole organs (rat heart, lung, kidney) decellularized with detergents and re-cellularized with patient cells were pioneered in the late 2000s by which biomaterials engineer (last name)?","correctAnswer":"Ott","acceptableAnswers":["Ott","Harald Ott","Ott (Harald)"],"explanation":"Harald Ott's 2008 Nature Medicine paper on decellularized rat heart re-cellularization launched the whole-organ scaffold field. The work came from Doris Taylor's Minnesota lab; Ott's own group (and Laura Niklason's) later extended it to lungs, and Ott's to kidneys.","xpReward":25},
  {"id":"biom-q70","lessonId":"biom-09","type":"ConceptMatch","difficulty":2,"prompt":"Match each FDA device class to an example:","pairs":[{"left":"Class I","right":"Bandage / tongue depressor"},{"left":"Class II","right":"Catheter / orthopedic plate"},{"left":"Class III","right":"Implantable heart valve / pacemaker"}],"correctAnswer":null,"explanation":"Class I needs general controls; Class II needs 510(k) substantial-equivalence; Class III needs PMA with clinical data. Risk increases with class.","xpReward":30},
  {"id":"biom-q71","lessonId":"biom-09","type":"TrueOrFalse","difficulty":2,"prompt":"Bioresorbable electronics (silicon transistors with Mg interconnects designed to dissolve) have been demonstrated for transient implants.","correctAnswer":"True","explanation":"John Rogers's group has demonstrated bioresorbable silicon-based sensors and stimulators using ultra-thin Si membranes that hydrolyze and Mg interconnects. They're targeted at temporary diagnostic or therapeutic devices that don't need explantation.","xpReward":25},
  {"id":"biom-q72","lessonId":"biom-09","type":"FindTheError","difficulty":3,"prompt":"Find the error in this translation plan:","steps":["My novel decellularized scaffold outperforms predicate in a rat critical-size defect","I'll skip large-animal studies to save time and money","Go directly to a small first-in-human pilot under an IDE","Assuming positive pilot, file a PMA","Therefore I'll be on market in 3 years for $20M"],"correctAnswer":"2","explanation":"Step 2 is the killer. FDA almost always requires large-animal (sheep, pig, dog) data prior to first-in-human, especially for Class III implants. Skipping this both delays the IDE and risks late surprises (rat bone heals faster than human, rat immunology differs). Realistic Class III timeline is 5-10 years and $50-200M.","xpReward":35}
]
